Repository: IDEAsLab-Materials-Informatics/CoSMoR

# Compositional-Stimulus and Model-Response (CoSMoR) framework

### Publication details:
[CoSMoR: Decoding decision-making process along continuous composition pathways in machine learning models trained for material properties](https://journals.aps.org/prmaterials/abstract/10.1103/PhysRevMaterials.7.043802)
- **Authors** : Dishant Beniwal [^1], Pratik K. Ray [^1]
- **Journal** : Physical Review Materials
- **DOI** : https://doi.org/10.1103/PhysRevMaterials.7.043802
[^1]: Department of Metallurgical and Materials Engineering, Indian Institute of Technology Ropar, Rupnagar 140001, Punjab, India

### About **CoSMoR**
**CoSMoR** extracts **EXACT** contribution of each feature towards the overall decision-making process along continuous composition pathways. It thus provides material-specific insights as to how exactly does the ML model makes its predictions.

- **Where can you apply CoSMoR?**
  - It is applicable to all compositional machine learning models wherein the input features are a direct function of material composition and elemental properties.
- **What is a continuous composition pathway: A<sub>x</sub>-B<sub>1-x</sub>?**
  - Suppose you have a baseline composition B. Now if you add another component A to this base material, then A<sub>x</sub>-B<sub>1-x</sub> represents a composition-pathway characterized by parameter x that represents atomic fraction of component A. It is to be noted that A and B can be either pure elements (such as 'Al', 'Co' or 'Zr') or they can be stoichiometric combination of elements (such as 'Al2Ni', 'CoCrNi' or 'AlCoCrFe2Ni1.5').
- **What information does CoSMoR provide?**
  - Once a composition pathway 'A<sub>x</sub>-B<sub>1-x</sub>' is defined, CoSMoR will provide the exact contribution of each feature towards the change in model output (prediction) with respect to baseline composition. For example, suppose you have an ML model that predicts alloy hardness and we define Cr<sub>x</sub>-(FeNiZr)<sub>1-x</sub> as the composition pathway. Then CoSMoR will provide the exact contribution of each feature towards the change in alloy hardness as Cr is added to FeNiZr base alloy, i.e. as the value of x increases.

### How to use **CoSMoR** code?
The CoSMoR code uses three scripts as provided in this repository. These are:
- **_core_functions.py_** : Contains all the core functions required for implementation of CoSMOR. Here, two functions (namely 'create_features' and 'make_predictions') are user-defined and have to be created by the user based on the ML model at hand. 'create_features' takes alloy compositions generated by 'create_alloys' as an input and returns a pandas dataframe containing features. 'make_predictions' takes these features generated by 'create_features' as input and returns a prediction array. All the other functions in this script are default and do not require any changes in normal use-case scenarios.
- **_cosmor_class.py_** : contains the CoSMoR class.
- **_run-cosmor.py_** : run this script in console to initiate the creation of CoSMoR class based on user parameters and to run the CoSMoR framework.

### Tutorials to use **CoSMoR**
- EXAMPLES: The directory **examples** provides examples of how CoSMoR can be used for compositional ML models.
- VIDEO TUTORIALS: Video guides will be linked here soon to guide adoption of CoSMoR for new ML models.

## E01-hardness-HEAs
This example shows how a ML model can be trained and then used with CoSMoR.

### Directory 'ml-training'
Contains a demo code to train a machine learning model for hardness prediction in high-entropy alloys. Note that the ML model developed here is only for demonstration and its performance has not been optimized.

###  Directory 'use-cosmor':
Contains the code showing how cosmor can be used to probe the decision-making process along continuous composition pathways using pre-trained ML models. Here, trained models from 'ml-training' directory have been used.

File: examples/E01-hardness-HEAs/ml-training/database_raw/db_element.csv
Element,Symbol,At_No,r,EN_Pauling,VEC,density,Tm,Coh_E,E_GPa,K_GPa,G_GPa
Lithium,Li,3,1.52,0.98,1,0.53,453.5,1.63,11.5,11.58,4.23
Beryllium,Be,4,1.13,1.57,2,1.85,1560,3.32,286,100.4,143.2
Boron,B,5,0.82,2.04,3,2.34,2350,5.81,178,178.5,203.1
Carbon,C,6,0.77,2.55,4,2.2,4098,7.37,228,545.4,451.3
Sodium,Na,11,1.86,0.93,1,0.97,370.79,1.11,6.8,6.82,3.43
Magnesium,Mg,12,1.6,1.31,2,1.74,923,1.51,44.4,35.44,17.36
Aluminum,Al,13,1.43,1.61,3,2.7,933.32,3.39,70.2,72.18,26.59
Silicon,Si,14,1.15,1.9,4,2.33,1687,4.63,112,98.88,39.73
Phosphorus,P,15,1.06,2.19,5,1.82,317.15,3.43,30.4,19.19,7.16
Potassium,K,19,2.31,0.82,1,0.89,336.5,0.93,3.52,3.18,1.28
Calcium,Ca,20,1.98,1,2,1.54,1115,1.84,19.6,15.21,7.36
Scandium,Sc,21,1.64,1.36,3,2.99,1814,3.9,75.2,57.29,31.29
Titanium,Ti,22,1.46,1.54,4,4.51,1943,4.85,102,105.2,39.34
Vanadium,V,23,1.32,1.63,5,6,2183,5.31,127,162,46.5
Chromium,Cr,24,1.25,1.66,6,7.15,2180,4.1,145,190.3,116.7
Manganese,Mn,25,1.35,1.55,7,7.3,1519,2.92,196,59.67,76.52
Iron,Fe,26,1.24,1.83,8,7.87,1811,4.28,211,168.3,81.52
Cobalt,Co,27,1.25,1.88,9,8.86,1768,4.39,204,191.5,76.42
Nickel,Ni,28,1.25,1.91,10,8.9,1728,4.44,220,186.4,75.05
Copper,Cu,29,1.28,1.9,11,8.96,1357.62,3.49,128,131,45.13
Zinc,Zn,30,1.4,1.65,12,7.13,692.53,1.35,92.7,59.85,37.18
Gallium,Ga,31,1.39,1.81,3,5.91,302.76,2.81,9.81,56.9,37.47
Germanium,Ge,32,1.24,2.01,4,5.32,1211.25,3.85,74.9,77.24,39.24
Rubidium,Rb,37,2.44,0.82,1,1.53,312.3,0.85,2.35,3.15,1
Strontium,Sr,38,2.15,0.95,2,2.64,1050,1.72,15.7,11.62,5.23
Yttrium,Y,39,1.8,1.22,3,4.47,1795,4.37,66.3,36.62,25.8
Zirconium,Zr,40,1.6,1.33,4,6.52,2127,6.25,68,83.35,34.14
Niobium,Nb,41,1.43,1.6,5,8.57,2750,7.57,104,70.3,37.47
Molybdenum,Mo,42,1.36,2.16,6,10.2,2895,6.82,330,272.6,115.8
Technetium,Tc,43,1.36,1.9,7,11,2430,6.85,407,297.2,142.2
Ruthenium,Ru,44,1.34,2.2,8,12.1,2606,6.74,432,320.9,159.9
Rhodium,Rh,45,1.35,2.28,9,12.4,2236,5.75,379,270.6,147.2
Palladium,Pd,46,1.38,2.2,10,12,1827.8,3.89,117,180.9,51.11
Silver,Ag,47,1.45,1.93,11,10.5,1234.78,2.95,80,100.7,28.65
Cadmium,Cd,48,1.57,1.69,12,8.69,594.07,1.16,62.3,46.75,24.13
Indium,In,49,1.66,1.78,3,7.31,429.6,2.52,10.6,41.09,3.73
Tin,Sn,50,1.62,1.96,4,7.29,504.93,3.14,56.6,110.9,18.44
Cesium,Cs,55,2.65,0.79,1,1.87,301.5,0.8,1.69,2.03,0.65
Barium,Ba,56,2.18,0.89,2,3.62,1000,1.9,12.8,10.3,4.91
Lanthanum,La,57,1.88,1.1,3,6.15,1193,4.47,39.2,24.3,14.91
Hafnium,Hf,72,1.58,1.3,4,13.3,2506,6.44,138,108.9,52.97
Tantalum,Ta,73,1.43,1.5,5,16.4,3290,8.1,185,200.1,68.67
Tungsten,W,74,1.37,2.36,6,19.3,3687,8.9,407,323.3,153
Rhenium,Re,75,1.38,1.9,7,20.8,3458,8.03,520,371.8,178.5
Osmium,Os,76,1.35,2.2,8,22.59,3306,8.17,559,417.9,209.9
Iridium,Ir,77,1.36,2.2,9,22.56,2719,6.94,528,355.1,209.9
Platinum,Pt,78,1.39,2.28,10,21.5,2041.2,5.84,170,278.4,61.02
Gold,Au,79,1.44,2.54,11,19.3,1337.18,3.81,78,173.2,27.57
Thallium,Tl,81,1.72,1.62,3,11.8,577,1.88,7.89,35.93,2.75
Lead,Pb,82,1.75,2.33,4,11.3,600.46,2.03,15.8,42.99,5.4

File: examples/E01-hardness-HEAs/ml-training/database_raw/db_hea_raw.csv
alloy_name,phases,VHN
Hf0.5Nb0.5Ta0.5Ti1.5Zr,BCC,301
NbTiV2Zr,BCC,304
NbTiVZr,BCC,335
HfNbTaTiZr,BCC,340
Al0.3HfNbTaTiZr,BCC,353
HfNbTaZr,BCC,365
HfMo0.25NbTaTiZr,BCC,395
Al0.5HfNbTaTiZr,BCC,396
Al0.5CrFe1.5MnNi0.5,BCC,396
AlNb1.5Ta0.5Ti1.5Zr0.5,BCC,408
Al0.75HfNbTaTiZr,BCC,427
MoNbTiV,BCC,441
AlNbTiV,BCC,448
MoNbTaW,BCC,454
AlCoFeNi,BCC,456
AlCoCrFeNi,BCC,458
Al0.25MoNbTiV,BCC,460
Al1.5CoCrFeNi,BCC,467.7
AlCrFeNi,BCC,472
Ti0.25NbMoTaW,BCC,478.3
HfMo0.5NbTaTiZr,BCC,480
Ti0.5NbMoTaW,BCC,481.2
Al2CoCrFeNi,BCC,484.3
Al2.5CoCrFeNi,BCC,487
Al0.5MoNbTiV,BCC,487
Al0.3NbTaTi1.4Zr1.3,BCC,490
HfMo0.75NbTaTiZr,BCC,492
NbTaVW,BCC,492
Al1.25CoCrFeNi,BCC,493
Ti0.75NbMoTaW,BCC,495.6
Al0.4Hf0.6NbTaTiZr,BCC,500
Al0.3NbTa0.8Ti1.4V0.2Zr1.3,BCC,500
MoNbTaV,BCC,504
HfMoNbTaTiZr,BCC,505
Al3CoCrFeNi,BCC,506
TiNbMoTaW,BCC,507.5
Al0.75MoNbTiV,BCC,517
Al0.5NbTa0.8Ti1.5V0.2Zr,BCC,530
MoNbTaVW,BCC,536
AlMoNbTiV,BCC,537
Al1.25CoCrFeMnNi,BCC,539
HfMoTaTiZr,BCC,542
AlCrFeNiMo0.2,BCC,549
AlCoCrFeNb0.1Ni,BCC,569
Al0.5CoCrCuFeNiV1.4,BCC,577
Al0.5CoCrCuFeNiV1.2,BCC,579
Al0.5CoCrCuFeNiV2.0,BCC,587
AlMo0.5NbTa0.5TiZr,BCC,591
Al0.5CoCrCuFeNiV1.6,BCC,594
Al0.5CoCrCuFeNiV1.8,BCC,597
Al2CoCrFeMo0.5Ni,BCC,605
Al3CoCrCuFeNi,BCC,640
Al2CoCrFeNiTi,BCC,643
Al3.0CoCrCuFe,BCC,644
Al2.8CoCrCuFeNi,BCC,650
Al2.8CoCrCuFe,BCC,657
AlCoFeNiTiVZr,BCC,790
AlFeNiTiVZr,BCC,800
Hf0.5Mo0.5NbTiZr,BCC + Im,400
CrNbTiZr,BCC + Im,418
Hf0.5Mo0.5NbSi0.1TiZr,BCC + Im,442
CrNbTiVZr,BCC + Im,482
Hf0.5Mo0.5NbSi0.3TiZr,BCC + Im,494
Hf0.5Mo0.5NbSi0.5TiZr,BCC + Im,524
CrMo0.5NbTa0.5TiZr,BCC + Im,540
Hf0.5Mo0.5NbSi0.7TiZr,BCC + Im,580
AlCoCrFe1.5Mo0.5Ni,BCC + Im,635
AlCoCrFe2Mo0.5Ni,BCC + Im,639
Hf0.5Mo0.5NbSi0.9TiZr,BCC + Im,640
Al1.5CoCrFeMo0.5Ni,BCC + Im,655
AlCoCrFeNb0.25Ni,BCC + Im,668
AlCoCrFeMo0.5Ni0.5,BCC + Im,708
AlCrFeNiMo0.5Ti0.25,BCC + Im,712
AlCrFeNiMo0.5Ti0.4,BCC + Im,731.9
FeMoNiTiVZr,BCC + Im,740
AlCo1.5CrFeMo0.5Ni,BCC + Im,741
AlCoCrFeNb0.5Ni,BCC + Im,747
AlCoCrFeMo0.5Ni,BCC + Im,747
AlCrFeNiMo0.5Ti0.5,BCC + Im,751.7
AlCoCrFe0.6Mo0.5Ni,BCC + Im,754
AlCoCrFe0.5Mo0.5Ni,BCC + Im,755
AlCrFeNiMo0.5Ti0.6,BCC + Im,756.1
AlCrFeNiMo0.5Ti0.75,BCC + Im,766.2
AlCo0.5CrFeMo0.5Ni,BCC + Im,801
AlCrFeNiMo0.8,BCC + Im,854
AlCoCrFeMo0.5,BCC + Im,857
AlCrFeNiMo,BCC + Im,905
HfNbTiVZr,BCC + lm,388
HfNbSi0.5TiVZr,BCC + lm,464
CrHfNbTiZr,BCC + lm,464
HfNbSi0.5TiV,BCC + lm,490
NbTaTiVW,BCC + lm,447
Cu26.6Mn26.6Ni26.6Zn20,FCC,109
Al0.25CoCrFeNi,FCC,111.5
CoCrFeNi,FCC,114.5
CoFeNi,FCC,125
CoCrCuFe,FCC,134
Al0.25CoFeNi,FCC,138
Cu25Mn25Ni25Zn25,FCC,147
CoFeNiSi0.25,FCC,149
CoCrFeMnNiV0.25,FCC,151
CoCrFeMnNi,FCC,160
Al0.375CoCrFeNi,FCC,163.5
Cu31.6Mn31.6Ni31.6Al5,FCC,166
Al0.20CoCrFeMnNi,FCC,171
CoCrCu0.5FeNi,FCC,172
Al0.3CoCrCuFe,FCC,180
Al0.10CoCrFeMnNi,FCC,180
Al0.3CoCrCuFeNi,FCC,180
Al0.38CoCrFeMnNi,FCC,182
CoCrFeMnNiV0.5,FCC,186
CoCuFeMnNiSn0.03,FCC,192
Al0.5CoCrCuFeNiV0.2,FCC,204
Al0.5CoCrCuFe,FCC,207
CoCuFeMnNi,FCC,208
CoCrCuFeNi,FCC,234.6
Al0.5CoCrCuFeNi,FCC,237.5
CoFeNiV,FCC,238
CrCuFeMoNi,FCC,263
Al0.5CoCrCuFeNiTi0.2,FCC,272
Al0.5CoCrCuFeNiTi0.4,FCC,321
Al0.2Co1.5CrFeNi1.5Ti0.5,FCC,487
Co1.5CrFeNi1.5Ti0.5,FCC,509
Al22.5Cu20Fe15Ni20Ti22.5,FCC,516
Al1.125CuFe0.75NiTi1.125,FCC,516
AlCuFeNiTi,FCC,516
AlCuNiTi,FCC,537
Al0.43CoCrFeMnNi,FCC + BCC,183
Al0.5CoCrFeNi,FCC + BCC,184
Al0.5CoFeNi,FCC + BCC,212
Al0.49CoCrFeMnNi,FCC + BCC,220
Al0.5CoCrCuFeNiV0.4,FCC + BCC,231
Al0.8CoCrCuFe,FCC + BCC,271
Al0.56CoCrFeMnNi,FCC + BCC,278
CrCuFeMnNi,FCC + BCC,296
Al0.3CrFe1.5MnNi0.5,FCC + BCC,297
Al0.75CoCrFeNi,FCC + BCC,334
AlCrCuFeNi1.4,FCC + BCC,367
Al0.75CoFeNi,FCC + BCC,385
Al0.62CoCrFeMnNi,FCC + BCC,405
AlCrCuFeNi1.2,FCC + BCC,407
AlCoCrCuFe,FCC + BCC,407
AlCrCuFeNi,FCC + BCC,418.5
AlCoCrCuFeNi,FCC + BCC,439
Al0.5CoCrCuFeNiTi0.6,FCC + BCC,458
Al1.3CoCrCuFeNi,FCC + BCC,470
Al1.3CoCrCuFe,FCC + BCC,476
AlCrCuFeNi0.8,FCC + BCC,486
Al0.68CoCrFeMnNi,FCC + BCC,486
AlCrCuFeNi0.6,FCC + BCC,496
Al1.5CoCrCuFeNi,FCC + BCC,506
Al1.5CoCrCuFe,FCC + BCC,510
Al0.75CoCrFeMnNi,FCC + BCC,530
Al0.88CoCrFeMnNi,FCC + BCC,533
Al0.95CoCrFeMnNi,FCC + BCC,535
AlCoCuFeNi,FCC + BCC,536
Al0.81CoCrFeMnNi,FCC + BCC,539
Al1.8CoCrCuFe,FCC + BCC,557
Al2CoCrCuFeNi,FCC + BCC,560
Al2.0CoCrCuFe,FCC + BCC,567
Al0.5CoCrCuFeNiTi0.8,FCC + BCC,590
Al2.3CoCrCuFeNi,FCC + BCC,600
Al2.3CoCrCuFe,FCC + BCC,603
Al2.5CoCrCuFeNi,FCC + BCC,620
Al2.5CoCrCuFe,FCC + BCC,624
AlCoCuFeNiTi,FCC + BCC,626
Al1.8CoCrCuFeNi,FCC + BCC,650
AlCoCuFeNiSi,FCC + BCC,682
Al0.7Co0.3CrFeNi,FCC + BCC + Im,624
Al0.5CoCrCuFeNiV0.6,FCC + BCC + Im,328
AlCoCrFeMo0.5Ni2,FCC + BCC + Im,395
Al0.5CoCrCuFeNiV0.8,FCC + BCC + Im,447
AlCoCuFeNiZr,FCC + BCC + Im,472
AlCoCrFeMo0.5Ni1.5,FCC + BCC + Im,586
AlCo2CrFeMo0.5Ni,FCC + BCC + Im,586
Al0.5CoCrCuFeNiTi,FCC + BCC + Im,636
Al0.5CoCrCuFeNiV1.0,FCC + BCC + Im,639
Al0.5CoCrCuFeNiTi1.2,FCC + BCC + Im,646
Al0.5CoCrCuFeNiTi1.6,FCC + BCC + Im,657
Al0.5CoCrCuFeNiTi1.4,FCC + BCC + Im,664
Al0.5CoCrCuFeNiTi1.8,FCC + BCC + Im,667
Al0.5CoCrCuFeNiTi2,FCC + BCC + Im,696
AlLiMg0.5ScTi1.5,FCC + BCC + Im,591
CoCuFeMnNiSn0.05,FCC + Im,205
Cu31.6Mn31.6Ni31.6Sn5,FCC + Im,205
CoCrFeMo0.5Ni,FCC + Im,210
CoCuFeMnNiSn0.08,FCC + Im,219
Cu30Mn30Ni30Al10,FCC + Im,241
CoCuFeMnNiSn0.10,FCC + Im,253
CoFeMo0.2NiV,FCC + Im,267
CoFeNiSi0.5,FCC + Im,287
Cu30Mn30Ni30Sn10,FCC + Im,318
CoCuFeMnNiSn0.20,FCC + Im,319
CoCrFeMnNiV0.75,FCC + Im,342
CoFeMoNi2V,FCC + Im,382
CoFeMo0.4NiV,FCC + Im,402
Al0.5CoCrFeMo0.5Ni,FCC + Im,425
CoFeMoNi1.8V,FCC + Im,510
CoFeMoNi1.6V,FCC + Im,520
CoFeMoNi1.4V,FCC + Im,538
CoFeMo0.6NiV,FCC + Im,557
CoFeNiSi0.75,FCC + Im,570
CoFeMoNi1.2V,FCC + Im,602
CoFeMo0.8NiV,FCC + Im,606
CoFeMoNiV,FCC + Im,625
CoCrFeMnNiV1.0,FCC + Im,650
Co1.5CrFeNi1.5Ti,FCC + Im,654
Al0.2Co1.5CrFeNi1.5Ti,FCC + Im,717
AlCoCuFeNbNi,Im,578
Al0.5B0.2CoCrCuFeNi,,415
Al0.5B0.6CoCrCuFeNi,,505
CuFeNiTiVZr,,590
CoCuFeNiTiVZr,,630
CoCrCuFeNiTiVZr,,680
Al0.5BCoCrCuFeNi,,736
AlCoCrFeNiTiVZr,,780
CoFeMoNiTiVZr,,790
CoCrFeMoNiTiVZr,,850
